Repository: Vyovrinda/abep

# ABEP-VLEO simulator (Vyovrinda Aerospace)

Physics simulator for Air-Breathing Electric Propulsion in very low Earth orbit (180–230 km), built for the
DRDO TDF ABEP bid (RFP DTDF/06/13516). Python is authoritative for the full chain (atmosphere → intake → compressor →
reservoir → ionisation → accelerator → power/thermal/mass/life → spacecraft drag → 26,000 h mission → UQ/optimisation).
HallThruster.jl (UM PEPL, MIT) is the authoritative Hall-discharge solver, run offline to produce frozen response maps.

**Status: Python Physics Candidate — NOT a frozen baseline.** See `Governance.md` for the gate status, the rules for working
in this repository, and what is superseded. Full change history: `docs/HISTORY.md`.

## Quick start
```bash
python3 -m venv .venv && . .venv/bin/activate
pip install -r requirements-lock.txt && pip install -e .
python -m pytest -q tests          # ~80 s; expect: all pass, 5 skipped (superseded), 1 xfailed (gate 3)
python -m abep_sim.golden check    # golden benchmarks (stage-by-stage) reproduce to 1e-6
```

## Hall solver (optional, needs Julia >= 1.10)
```bash
julia hallthruster_bridge/setup.jl                                   # pins HallThruster.jl v0.23.1 (commit bfb3019)
mkdir -p hallthruster_bridge/out
julia --project=hallthruster_bridge hallthruster_bridge/run_cases.jl \
      hallthruster_bridge/cases/p5_xenon.json hallthruster_bridge/out/p5_xenon.json
```

## Layout
| path | contents |
|---|---|
| `abep_sim/` | the simulator package |
| `abep_sim/data/` | frozen, hashed reference data: NRLMSIS 2.1 atmosphere, TPMC intake surface, golden benchmarks, cited rate tables |
| `tests/` | test suite (includes golden reproduction and recorded validation failure) |
| `hallthruster_bridge/` | pinned HallThruster.jl setup, driver, N₂/N propellant config, validation cases |
| `scripts/` | install-and-test helper |
| `docs/HISTORY.md` | full version history v0.1 → v1.7-candidate, every finding and withdrawal |

File: docs/evidence/wall_life/sputter_yield_db_v1.json (part 1 of 3)
{
 "id": "sputter_yield_db_v1",
 "version": "1.0",
 "date": "2026-09-26",
 "status": "EVIDENCE DATABASE ONLY. Not wired into any simulator module; no model, threshold, chemistry, frozen dataset or campaign was changed. It records what the open literature does and does not establish about sputter/erosion yields of Hall-channel wall ceramics, for later N/O Hall-channel life work. NO DESIGN-LIFE NUMBER MAY BE DERIVED FROM THIS VERSION (see extrapolation_policy and coverage_matrix: no measured N+/N2+/O+/O2+ yield on BN, BN-SiO2 or SiC was located).",
 "companion_document": "docs/evidence/wall_life/WALL_LIFE_EVIDENCE.md",
 "evidence_policy": "docs/EVIDENCE.md (governance.md rules 6 and 10). evidence_level = strength/proximity of the source (1-7). evidence_class = quantity type of the numbers in the entry (measured / digitized / inferred / reconstructed / model-derived / assumed). Unit conversion, digitization or fitting never changes evidence_level; it is recorded in transformation_chain.",
 "scope": {
  "purpose": "Sputter-yield / erosion evidence needed later for Hall-channel wall life predictions with nitrogen and oxygen ions (atmosphere-breathing propellant), with xenon as the reference projectile.",
  "projectiles_requested": ["N+", "N2+", "O+", "O2+", "Xe+ (reference)"],
  "targets_requested": ["BN (h-BN grades)", "BN-SiO2 (Borosil / BGP / M26-type)", "SiC", "Al2O3 (alumina)", "other candidate ceramics"],
  "target_naming_note": "'Borosil' = BN-SiO2 channel ceramic of the SPT-100 (S14 Sec. III); 'BGP' = boron nitride-silicon oxide composition (S06). 'M26' is used only as the grade label of the task and of abep_sim/materials.py ('M26/Borosil-class'); no source read here gives the M26 composition (verify). No yield entry is for an M26-labelled sample.",
  "out_of_scope": "Gridded-ion-optics metals (Mo, C grids), cathode materials, intake/compressor surfaces, neutral atomic-oxygen erosion of spacecraft surfaces (abep_sim/aochem.py). The Hall-transport uncertainty of governance.md item 1 is not touched."
 },
 "scope_rules_followed": ["published / openly accessible sources only; no contact with any person or lab; no e-mail", "LXCat not used", "no paywall or bot-challenge bypass: pubs.aip.org (Cloudflare 'Just a moment...' challenge), mdpi.com (HTTP 403), sciencedirect.com (HTTP 403), apps.dtic.mil (HTTP 403 to automated fetch), SPIE (closed) were NOT circumvented; those sources are cited at abstract/metadata level with values marked TBD", "TLS/trust settings unchanged", "numbers transcribed only from documents actually read; anything recalled from memory is marked 'verify'", "downloaded PDFs kept in the session scratchpad only (not committed); their sha256 is recorded per source so the owner can confirm identity"],
 "units_and_conventions": {
  "volumetric_yield": "mm3/C = volume of target removed per coulomb of incident singly charged ions. Preferred by the EP sputter literature for multi-component ceramics because 'atoms/ion' is ill-defined under preferential sputtering (Tartz et al. IEPC-2009-240, Sec. IV). Converting to atoms/ion needs the material density and the sputtered-species composition, both grade-specific; no such conversion is made here.",
  "atomic_yield": "atoms/ion = sputtered target atoms per incident projectile (TRIM.SP tables of Eckstein IPP 9/132).",
  "erosion_rate_britton": "Britton et al. (NASA/TM-2002-211837) report erosion rate in Angstrom/(s * mA/cm2). Exact unit arithmetic: 1 Angstrom/(s * mA/cm2) = 1e-2 mm3/C (our transformation).",
  "angle": "Incidence angle beta measured from the surface normal unless stated. Britton et al. use theta measured from the surface plane (their Fig. 5); converted as beta = 90 deg - theta (our transformation, checked against their Fig. 5 drawing).",
  "QCM_condensable": "Quartz-crystal-microbalance yields register only condensable products (B-containing species for BN); the source papers convert to full BN yield with Y_BN = Y_QCM (M_B + M_N)/M_B (Rubin et al. IEPC-2009-042 Eq. 1), i.e. a factor ~2.30 (our arithmetic check of their Table 1 ratios: 2.29-2.30).",
  "number_precision": "Values are stored as JSON numbers, which cannot keep printed trailing zeros (e.g. a printed 0.0170 or 3.50 is stored as 0.017 or 3.5). The numeric value is exact; the printed significant figures are in the cited table (source_locator)."
 },
 "hard_statements": {
  "solver_wall_flux_is_not_an_erosion_prediction": "The Hall solver's wall ion flux (hall_map_schema_v1 'wall_ion_flux_m2s' / 'wall_ion_energy_eV', re-evaluated in hallthruster_bridge/bridge_lib.jl wall_ion_metrics from HallThruster.jl's WallSheath model: Gamma_i = loss_scale * h * sum_s n_s sqrt(Z_s e T_e / m_s), impact energy Z phi_s + T_e/2, axial ion kinetic energy and incidence angle excluded) is a model-derived Bohm-flux closure. It is NOT a validated erosion prediction: (1) it has never been compared with a measured wall erosion profile in this project; (2) with ion_wall_losses=false the flux is not even removed from the ion fluid (schema 'wall_ion_basis'); (3) 'wall_life_trustworthy' (converged AND sustained AND ion_wall_losses=true AND WallSheath AND unshielded) certifies dynamic self-consistency of the flux inside the solve, not agreement with erosion data; (4) the 1-D solver carries no radial resolution, no magnetic-field-line incidence geometry and no ion energy/angle distribution at the wall; (5) the anomalous-transport closure that sets the plasma state is not identified (governance.md gate 3 FAIL; credible set empty). Multiplying that flux by any yield in this database produces a sensitivity number, never a life prediction.",
  "screening_candidates_not_for_design_life": "The nine ScaledGaussianBohm screening candidates (sgb-screen-01..09) are not admitted transport-ensemble members (credible set = empty per governance.md item 1 and the gate-3 row of the gate table). Per governance.md item 1 they never produce design Hall maps and never enter the architecture trade or UQ. Their wall flux/energy fields MUST NOT be used for design life, erosion budgets, wall-thickness sizing or any Vyovrinda design decision.",
  "no_design_life_from_this_version": "No N/O design-life or erosion-rate number is supported by this database version: no measured N+, N2+, O+ or O2+ yield on BN, BN-SiO2 or SiC was located, and the only located N/O measurement on a candidate ceramic (Espy et al. 1993, Al2O3 thin films, 50-200 eV) is closed-access with values TBD.",
  "in_repo_priors_not_endorsed": "abep_sim/materials.py sputter_Eth_eV / sputter_Y300 (tagged 'literature-class prior', no citation) and the erosion paths that use them (superseded 0-D HallChannel in abep_sim/plasma_devices.py; life.py defaults) are NOT supported or validated by this database. See in_repo_audit."
 },
 "milestone_relevance": {
  "lane_id": "lane_32_wall_life",
  "registry": "docs/orchestration/lane_registry_v1.json (answers 'iii', verification_protocol 'single-lens-v1'); question list per docs/orchestration/OPERATING_MODEL.md section 1",
  "answers": "iii",
  "answers_text": "(iii) what engineering issue could later overturn the choice: Hall-channel wall erosion by N+, N2+, O+ and O2+ (physical sputtering plus O/N surface chemistry) is unquantified for every candidate wall ceramic; the > 15,000 h RFP firing requirement cannot be shown for any architecture until hardware tests H1-H9 (at least H1, H3, H4, H6, H7) close gaps G1-G10.",
  "architecture_scope": "Common to hall_only, rf_hall and ecr_hall (the downstream Hall accelerator and its wall are common); it does not discriminate between architectures and supports no elimination.",
  "milestone_A": "NON-DECISIVE. Provides no selection input. A conditional baseline may cite it only as a stated condition to be demonstrated (N/O wall-erosion life of the chosen wall grade >= the required firing hours, demonstrated by H1/H4/H6).",
  "milestone_B": "Evidence only. Cannot supply a credible wall-life envelope: no measured N/O yield on BN, BN-SiO2 or SiC, and no admitted Hall transport closure (credible set empty) for the wall flux. Needs to reach B: second-lens verification of this lane (this repair is that lens), N/O coupon yields (H1-H3) and an admitted closure whose wall fields are wall_life_trustworthy and validated against near-wall data (H7).",
  "milestone_C": "Evidence only; cannot support a life number. Needs for C: thruster wear-test erosion profiles on N2/O2 mixtures with the Vyovrinda channel (H6) plus H1-H5, H7-H9, integrated through a consumer that honours consumer_requirements.",
  "integration_followup": "This file's sha256 changes with every repair round. At d07249b docs/architecture_comparison/dossier/dossier.json and DECISION_DOSSIER.md pin the pre-repair hash (9b45531e...) in their provenance; that record goes stale on merge and must be regenerated by the dossier lane (outside this lane's allowed paths). No test catches it because test_decision_dossier rebuilds the dossier live.",
  "verification_status": "single-lens-v1 at merge 6bbfeb2; second-lens repair committed on 6bbfeb2 (fix round 1, e9122c6; fix round 2 follows it), audited against the integrated branches e15f66f and d07249b. Not decisive for Milestone B or C until the second-lens verification is recorded as passed under the operating model."
 },
 "consumer_requirements": {
  "note": "Binding on any code that takes a yield from this database (currently none reads it). Wiring is a model change (owner decision + docs/HISTORY.md).",
  "known_consumer": "abep_sim/thermal_life.py _check_hall_discharge (merged after this lane; not modified here - outside this lane's allowed paths). Its volumetric_sputter_yield_m3_per_ion input is caller-supplied; nothing links it to this database today.",
  "unit_crosswalk": "Y[m3/ion] = Y[mm3/C] * 1e-9 [m3/mm3] * e [C/ion], with e = 1.602176634e-19 C (exact SI value), valid for singly charged incident ions only (the mm3/C convention counts incident charge). Atomic yields (atoms/ion, TRIM.SP entries) need the grade density and sputtered composition and have no crosswalk here.",
  "required_behaviour": ["carry the entry id and the full extrapolation flag set (E_BELOW_MEASURED, E_ABOVE_MEASURED, ANGLE_OUTSIDE_MEASURED, PROJECTILE_PROXY, TARGET_PROXY, TEMPERATURE_OUTSIDE_MEASURED, MOLECULAR_ION_ASSUMPTION, SURFACE_STATE, NEUTRALIZATION_STATE, VALUES_TBD) into the result", "apply result_status_rule: any flagged yield makes the erosion-life check OUT_OF_DOMAIN, reported as NOT_DEMONSTRATED (never PASS or FAIL) and usable in sensitivity/bracketing tables only", "for N+, N2+, O+ or O2+ on BN, BN-SiO2 or SiC with this database version the wall-erosion check must return NOT_DEMONSTRATED (current_consequence: every lookup is OUT_OF_DOMAIN)", "a missing projectile/target pair raises; no substitution of Xe data, proxy targets or abep_sim/materials.py priors", "the wall flux must come from an admitted ensemble member with wall_life_trustworthy = true; screening candidates never. NOT enforced today: at d07249b thermal_life._check_hall_discharge accepts caller-supplied wall_ion_flux_m2s, wall_ion_energy_eV and volumetric_sputter_yield_m3_per_ion with no admission or wall_life_trustworthy gate; those checks exist only in the optional helper hallmap_wall_inputs, which itself checks only that ensemble_member_id is non-empty, not that the member is admitted (gap G11)"],
  "status_at_e15f66f": "thermal_life.py (unchanged in this respect at d07249b) does not yet implement the flag carry-through, the OUT_OF_DOMAIN -> NOT_DEMONSTRATED mapping, or a flux-provenance/admission gate inside _check_hall_discharge; follow-on item for the thermal/life lane (gap G11)."
 },
 "extrapolation_policy": {
  "principle": "A yield may be used without a flag only for the same projectile, the same target material class and grade family, inside the entry's energy_range_eV and measured incidence angles, at a surface temperature inside the measured range. Every other use carries one or more flags below, and any flagged result is OUT_OF_DOMAIN: sensitivity or bracketing only, never a design-life, erosion-budget or wall-thickness number. No silent fallback: a consumer asking for a projectile/target pair with no entry must raise, not substitute xenon data, a proxy target or the abep_sim/materials.py priors.",
  "flags": {
   "E_BELOW_MEASURED": "impact energy below the entry's energy_range_eV.min. Near-threshold behaviour is not constrained: published Xe->BN thresholds span 18.3 eV (MD fit, Yim 2008) to 57 eV (Zhang fit, Rubin 2009), and models of borosil used 30-70 eV (Cheng & Martinez-Sanchez 2007 Table 1). Must be bracketed with several thresholds, never a single fitted curve.",
   "E_ABOVE_MEASURED": "impact energy above energy_range_eV.max. Note Ranjan et al. 2016 (abstract) report a sudden jump in Xe->BN and BN-SiO2 yields above 500 eV, so trends need not continue.",
   "ANGLE_OUTSIDE_MEASURED": "incidence angle outside the measured set. Ceramic angular dependence is roughness-controlled and flatter than smooth-surface theory (Garnier 1999 abstract; Tondu 2011 Sec. V); smooth-surface fits (Yamamura, Wei) are not transferable to an eroded, roughened channel wall.",
   "PROJECTILE_PROXY": "yield measured with a different projectile (e.g. Xe+ data applied to N+, N2+, O+ or O2+). Mass ratio, energy transfer, chemical reactivity (O oxidizes B, Si, C; N is a lattice constituent of BN) and implantation all differ. Forbidden for design life. The energy-transfer-factor scaling used in abep_sim/archengine.py for Mo grids is an assumption of this kind (evidence level 7).",
   "TARGET_PROXY": "yield measured/computed on a different material or grade (elemental B, B2O3, C, SiO2 constituent, another BN grade or binder). Grade matters: Rubin 2009 HP vs HBC differ up to ~1.8x at 250 eV within one laboratory; across laboratories (grade and lab confounded) Tartz 2009 Ca-borate-bound BN vs Rubin 2009 HBC differ 4.6-11.8x and vs Rubin 2009 HP (also Ca-borate-bound) 12.2-12.8x at the same energy (our arithmetic from transcribed values).",
   "TEMPERATURE_OUTSIDE_MEASURED": "wall temperature outside the measured range. Xe->BN yields rise from ~520 C (Rubin 2009 Fig. 14, preliminary); MD predicts ~2x between 423 K and 850 K (Yim 2008); Passet et al. 2024 (abstract) attribute a 50-60 % under-prediction of SPT-100 exit erosion to a stronger temperature dependence.",
   "MOLECULAR_ION_ASSUMPTION": "treating N2+ / O2+ as two atoms each carrying half the ion energy is an ASSUMPTION (evidence level 7, verify). It is common practice in the sputtering literature (recalled, not source-checked here: verify) but has not been checked against molecular-ion data for any candidate ceramic in this database. Espy et al. 1993 used O+, O2+, N+ and N2+ beams at 50-200 eV on Al and Al2O3 (abstract/title only); whether it reports a matched-energy-per-atom molecular-vs-atomic comparison is INFERRED from the abstract, not read (verify). Values TBD; it is the first place to look.",
   "SURFACE_STATE": "fluence-dependent surface state not represented: preferential sputtering, Xe/N/O implantation, oxidation of BN to a B2O3-bearing surface (abep_sim/aochem.py note: 'slight B2O3 surface glass'), SiC passivation, roughening, grain detachment (Tondu 2011), moisture uptake of BN (Topper 2011; Tartz 2009; Abashkin 2007). TRIM.SP entries are 'only low fluence' (Eckstein IPP 9/132).",
   "NEUTRALIZATION_STATE": "yield measured with a neutralization/surface-potential condition that differs from a floating Hall-channel wall. Topper 2011 / Rubin 2009 found BN yields rise ~2x with aggressive plasma-bridge neutralization; Nikiporetz 2007 found no difference up to +30 V surface potential (Xe plasma on Si3N4+BN); Tondu 2011 attributes an alumina discrepancy to surface bias. Treated as a systematic uncertainty of order 2x for insulators.",
   "VALUES_TBD": "entry exists but its numbers were not accessed (closed access or bot challenge); it can only motivate a test plan, never be used numerically."
  },
  "result_status_rule": "result_status = IN_DOMAIN only if the flag set is empty AND the entry evidence_class is measured (or a fit whose fit_domain covers the query); else OUT_OF_DOMAIN. An OUT_OF_DOMAIN erosion estimate may appear only in sensitivity/bracketing tables labelled as such, and never feeds a trade, UQ envelope or life margin as if it were a prediction.",
  "current_consequence": "For N+, N2+, O+, O2+ on BN, BN-SiO2 and SiC every possible lookup is OUT_OF_DOMAIN (PROJECTILE_PROXY or TARGET_PROXY at best). Hardware tests (hardware_tests_required) are the only route to IN_DOMAIN."
 },
 "sources": [
  {
   "id": "S01",
   "citation": "B. Rubin, J. L. Topper, A. P. Yalin, 'Total and Differential Sputter Yields of Boron Nitride Measured by Quartz Crystal Microbalance', 31st International Electric Propulsion Conference, Ann Arbor, MI, 20-24 Sept 2009, IEPC-2009-042",
   "url": "https://projects-web.engr.colostate.edu/ionstand/publications/papers/IEPC-2009_042_Boron_Nitride_Sputter_Yields.pdf",
   "access": "OPEN (Colorado State University project page; 'Distribution A: approved for public release')",
   "retrieved": "2026-09-26",
   "sha256": "53f51880e4911f5393af0305c46fe6b5ea209665c6ab39d395a0cc943742b5f6",
   "evidence_level": 3,
   "used_for": "Xe+ -> BN (HBC, HBR, HP) total yields, Tables 1-3; Bohdansky x Yamamura fit parameters, Tables 4-5; ~30 % uncertainty statement; temperature trend (Fig. 14); neutralization discussion",
   "related": "Journal version: B. Rubin, J. L. Topper, A. P. Yalin, J. Phys. D: Appl. Phys. 42, 205205 (2009) (reference 35 of S02; not accessed; DOI not retrieved - verify)"
  },
  {
   "id": "S02",
   "citation": "J. L. Topper IV, 'Total and Differential Sputter Yields of Boron Nitride', M.S. thesis, Department of Mechanical Engineering, Colorado State University, Spring 2011 (advisor A. Yalin)",
   "url": "https://api.mountainscholar.org/server/api/core/bitstreams/3b0db9d4-b899-4380-aa36-9dc61ceac569/content",
   "access": "OPEN (Mountain Scholar institutional repository)",
   "retrieved": "2026-09-26",
   "sha256": "5775f8f611e55da7af9a1500415caf61ce1a7106c484fc64d8b233744503f5d5",
   "evidence_level": 3,
   "used_for": "raw per-run condensable yields incl. 40-80 eV points (Appendix A, Tables A1-A3); grade descriptions (HBC no binder >99 % B+N; HBR and HP contain calcium-borate binder); sample steady-state temperature ~80 C; factor-2 neutralization effect; moisture uptake"
  },
  {
   "id": "S03",
   "citation": "M. Britton, D. Waters, R. Messer, E. Sechkar, B. Banks, 'Sputtering Erosion Measurement on Boron Nitride as a Hall Thruster Material', NASA/TM-2002-211837 (Sept 2002), NTRS 20020082939",
   "url": "https://ntrs.nasa.gov/api/citations/20020082939/downloads/20020082939.pdf",
   "access": "OPEN (NASA Technical Reports Server)",
   "retrieved": "2026-09-26",
   "sha256": "1aa4257d1a84af5a126a649530cd94355d924566397e0771c0dc8dda41eddd51",
   "evidence_level": 3,
   "used_for": "Xe+ -> BN (grade not stated; 'supplied by the On-Board Propulsion branch') erosion rates at 300/600/1000 eV and three angles, Table 1 (values checked against the rendered page image)"
  },
  {
   "id": "S04",
   "citation": "M. Tartz, T. Heyn, C. Bundesmann, H. Neumann, 'Measuring sputter yields of ceramic materials', 31st International Electric Propulsion Conference, Ann Arbor, MI, 20-24 Sept 2009, IEPC-2009-240",
   "url": "https://electricrocket.org/IEPC/IEPC-2009-240.pdf",
   "access": "OPEN (Electric Rocket Propulsion Society IEPC archive)",
   "retrieved": "2026-09-26",
   "sha256": "e85dd19c366cbb5be4dbcd56c8806428350b3457e5b5e844b70a385d9e5ea259",
   "evidence_level": 3,
   "used_for": "Xe+ -> quartz, Al2O3, BN (isotropic pressed high-density BN with calcium-borate binder, Sindlhauser Materials) yields at normal incidence 100-800 eV, summary table (Sec. V); neutralizer effects; moisture uptake"
  },
  {
   "id": "S05",
   "citation": "T. Tondu, J.-P. Chardon, S. Zurbach, 'Sputtering yield of potential ceramics for Hall Effect Thruster discharge channel', 32nd International Electric Propulsion Conference, Wiesbaden, 11-15 Sept 2011, IEPC-2011-106",
   "url": "https://electricrocket.org/IEPC/IEPC-2011-106.pdf",
   "access": "OPEN (ERPS IEPC archive)",
   "retrieved": "2026-09-26",
   "sha256": "967c7e4279013032b5105119b05621005d93b699547f0f18d22559779e49d997",
   "evidence_level": 3,
   "used_for": "Xe+ -> BN, SiO2, Al2O3 mass-loss yields 200-800 eV (normal) and 0-75 deg at 500 eV: figures only (values not transcribed, digitization TBD); CSiPI Monte Carlo binding-energy inputs (Table 1); grain detachment and surface-charge discussion"
  },
  {
   "id": "S06",
   "citation": "V. V. Abashkin, O. A. Gorshkov, A. S. Lovtsov, A. A. Shagaida, 'Analysis of Ceramic Erosion Characteristic in Hall-Effect Thruster with Higher Specific Impulse', 30th International Electric Propulsion Conference, Florence, 17-20 Sept 2007, IEPC-2007-133",
   "url": "https://electricrocket.org/IEPC/IEPC-2007-133.pdf",
   "access": "OPEN (ERPS IEPC archive)",
   "retrieved": "2026-09-26",
   "sha256": "adf5812ec86b1da64d6db48546d3413229e28710dea8d9be4acd64bb407e8bcb",
   "evidence_level": 3,
   "used_for": "Xe plasma-plume exposure of BGP (BN-SiO2) and BN-05 (hot-pressed h-BN, <4 % B2O3-CaO binder): yields vs angle 0-70 deg at 325 and 500 V discharge (Figs. 4-5; values not transcribed); 'BN-05 yield 1.5-18 times lower than BGP'; 500 h life tests; sputter threshold ASSUMED 50 eV in their wall analysis"
  },
  {
   "id": "S07",
   "citation": "Y. Garnier, V. Viel, J.-F. Roussel, J. Bernard, 'Low-energy xenon ion sputtering of ceramics investigated for stationary plasma thrusters', J. Vac. Sci. Technol. A 17(6), 3246-3254 (1999)",
   "doi": "10.1116/1.582050",
   "access": "CLOSED (OpenAlex: oa_status closed). Only the abstract (OpenAlex metadata) was read.",
   "retrieved": "2026-09-26",
   "evidence_level": 3,
   "used_for": "existence and scope only: Xe+ on BN, MgO, BN-AlN and BN-SiO2 at 350 eV, 500 eV and 1 keV; weak angular dependence attributed to surface roughness; grain/matrix differential erosion; near-linear normal-incidence energy dependence 0.35-1 keV. Values TBD."
  },
  {
   "id": "S08",
   "citation": "M. W. Crofton, J. A. Young, 'Low energy Xe+ sputter yields for alumina, Hiperco 50, and boron nitride', AIP Advances 11(12), 125126 (2021)",
   "doi": "10.1063/5.0067346",
   "license": "CC BY (OpenAlex)",
   "access": "Open access by licence, but pubs.aip.org answered every automated request with a Cloudflare bot challenge; NOT bypassed. No repository copy found (OpenAlex locations: publisher, DOAJ). Abstract read via OpenAlex.",
   "retrieved": "2026-09-26",
   "evidence_level": 3,
   "used_for": "existence and scope only: angular profiles at a single energy and normal-incidence energy dependence for alumina and HP-grade BN; least-squares fits. Values TBD (owner can read the CC BY PDF manually)."
  },
  {
   "id": "S09",
   "citation": "M. Ranjan, A. Sharma, A. Vaid, T. Bhatt, V. Nandalan, M. G. James, H. Revathi, S. Mukherjee, 'BN/BNSiO2 sputtering yield shape profiles under stationary plasma thruster operating conditions', AIP Advances 6(9), 095224 (2016)",
   "url": "https://pubs.aip.org/aip/adv/article/6/9/095224/878349/BN-BNSiO2-sputtering-yield-shape-profiles-under",
   "doi": "10.1063/1.4964312",
   "doi_check": "Crossref metadata (api.crossref.org/works/10.1063/1.4964312, queried 2026-09-26, second-lens repair): title, journal AIP Advances vol. 6 issue 9 article 095224, publication 2016-09, and the eight author family names listed here all match. Metadata only; the paper body was still not read.",
   "access": "Open-access journal, but pubs.aip.org bot challenge; NOT bypassed. Bibliographic data confirmed via Crossref (doi_check); abstract read via the OpenAlex API (api.openalex.org/works/doi:10.1063/1.4964312, abstract_inverted_index, retrieved 2026-09-27, second-lens round 2); paper body not read.",
   "retrieved": "2026-09-26",
   "evidence_level": 3,
   "used_for": "existence and scope only: QCM volumetric and total yields of BN and BN-SiO2 under Xe+ 100-550 eV, 0-85 deg; 'sudden jump' in yield above 500 eV and at 45-65 deg; BNSiO2 marginally higher yield than BN; generalized-Bohdansky prediction of BN erosion at energies as low as 74 eV (all from the OpenAlex abstract). Values TBD. Author affiliation not retrieved."
  },
  {
   "id": "S10",
   "citation": "J. T. Yim, M. L. Falk, I. D. Boyd, 'Modeling low energy sputtering of hexagonal boron nitride by xenon ions', arXiv:0802.1960v1 (14 Feb 2008); published as J. Appl. Phys. 104, 123507 (2008)",
   "url": "https://arxiv.org/pdf/0802.1960",
   "access": "OPEN (arXiv preprint). Journal reference taken from the publisher URL returned by a web search (pubs.aip.org/aip/jap/article-abstract/104/12/123507); journal version not accessed; numbers taken from the preprint (verify against the journal version).",
   "retrieved": "2026-09-26",
   "sha256": "f318ff98547f859035c52e30663391eed334e2768224da1b1fb0ad90098cee9a",
   "evidence_level": 4,
   "used_for": "molecular-dynamics Xe -> h-BN yields 10-350 eV at 45 deg, 423 K; Bohdansky fit Eq. (5); ~2x yield increase 423 K -> 850 K"
  },
  {
   "id": "S11",
   "citation": "J. T. Yim, 'A survey of xenon ion sputter yield data and fits relevant to electric propulsion spacecraft integration', 35th International Electric Propulsion Conference, Atlanta, GA, 8-12 Oct 2017, IEPC-2017-060 (NTRS 20170009068)",
   "url": "https://ntrs.nasa.gov/api/citations/20170009068/downloads/20170009068.pdf",
   "access": "OPEN (NTRS)",
   "retrieved": "2026-09-26",
   "sha256": "d3f11b57eb7d9082c6003b04cbe465c33ce4d123643d91df1d1d3c93b81f7280",
   "evidence_level": 5,
   "used_for": "Bayesian (MCMC) Eckstein-formula fits for Xe+ -> Al2O3 and SiO2 (Table 6) and Wei angular fits (Table 7); Table 1 list of sputter-data uncertainty sources. A compilation/fit of other groups' data (level 5)."
  },
  {
   "id": "S12",
   "citation": "W. Eckstein, 'Calculated Sputtering, Reflection and Range Values', IPP-Report 9/132, Max-Planck-Institut fuer Plasmaphysik, Garching, June 2002",
   "url": "https://pure.mpg.de/rest/items/item_2138250_2/component/file_3587319/content",
   "handle": "https://hdl.handle.net/11858/00-001M-0000-0027-4523-3 (per web-search result; verify)",
   "access": "OPEN (MPG PuRe). Scanned report with an OCR text layer; every value used here was checked against the rendered page image.",
   "retrieved": "2026-09-26",
   "sha256": "2a5726734b3b13038def69bf6000629ccf6373c4eb498a1bb3424949ece74fe8",
   "evidence_level": 4,
   "used_for": "TRIM.SP (binary-collision Monte Carlo) yields for O -> B (p. 40), O -> C (p. 65), O -> B2O3 (p. 278). Report states statistical errors usually < 3 % for yields > 1e-5, up to 100 % at the lowest values; 'valid for nearly flat surfaces'. The report has no SiC, Al2O3 or BN target, no O on Si or Al, and N projectiles only on Be, C (15-30 keV only) and W - none a candidate wall or a sensible proxy (index pp. 5-6)."
  },
  {
   "id": "S13",
   "citation": "S. L. Espy, I. F. Urazgil'din, A. V. Barnes, Y. Yao, J. L. Allen, R. G. Albridge, N. H. Tolk, 'Low-energy sputtering yield measurements of O+, O2+, N+, and N2+ incident on Al and Al2O3 surfaces', Proc. SPIE 1761 (Damage to Space Optics, and Properties and Characteristics of Optical Glass), pp. 130-140 (1993)",
   "doi": "10.1117/12.138921",
   "access": "CLOSED (OpenAlex: oa_status closed). Abstract read via OpenAlex.",
   "retrieved": "2026-09-26",
   "evidence_level": 3,
   "used_for": "existence and scope only: the ONLY located measurement of N+, N2+, O+, O2+ yields on a candidate wall ceramic. 50-200 eV beams; QCM mass loss on samples vacuum-deposited on the crystal (thin films, not sintered ceramic). Values TBD."
  },
  {
   "id": "S14",
   "citation": "S. Y. Cheng, M. Martinez-Sanchez, 'Modeling of Hall thruster lifetime and erosion mechanisms', 30th International Electric Propulsion Conference, Florence, 17-20 Sept 2007, IEPC-2007-250",
   "url": "https://electricrocket.org/IEPC/IEPC-2007-250.pdf",
   "access": "OPEN (ERPS IEPC archive)",
   "retrieved": "2026-09-26",
   "sha256": "2f3e3171c93a7936674fab614c23af272710ebf6324f046e1e38cceae48ff24d",
   "evidence_level": 6,
   "used_for": "Table 1: borosil sputter thresholds assumed by different erosion models (30-70 eV); Table 2: Xe+ -> BN normal-yield fit parameters for imposed thresholds 0-50 eV (fitted to Yalin et al. data); statement that models all used Garnier's borosil data taken above the Hall-relevant energies"
  },
  {
   "id": "S15",
   "citation": "M. Passet, M. Panelli, F. Battista, 'Numerical Modeling of Erosion in Hall Effect Thrusters', Particles 7(1), 121-143 (2024)",
   "doi": "10.3390/particles7010007",
   "access": "Gold OA, but mdpi.com returned HTTP 403 to automated fetch; NOT bypassed. Abstract read via OpenAlex.",
   "retrieved": "2026-09-26",
   "evidence_level": 5,
   "used_for": "abstract statements: Xe-Borosil yield model based on Ranjan et al. with a linear temperature factor (Parida et al.); SPT-100 exit erosion under-predicted by 50-60 %; need for new measurements at 10-250 eV, 0-85 deg, 30-600 C"
  },
  {
   "id": "S16",
   "citation": "E. N. Nikiporetz, A. A. Semenov, I. I. Shkarban, E. S. Khartova, 'Sputtering process of BN based ceramic by the flows of noncompensated charge plasma', 30th International Electric Propulsion Conference, Florence, 17-20 Sept 2007, IEPC-2007-7",
   "url": "https://electricrocket.org/IEPC/IEPC-2007-007.pdf",
   "access": "OPEN (ERPS IEPC archive)",
   "retrieved": "2026-09-26",
   "sha256": "927c51f1e7b7d22b06213aeca833baa3eab5b3bafdbca4d7426f25c16cea528d",
   "evidence_level": 3,
   "used_for": "Si3N4+BN ceramic under Xe plasma flow: no yield difference within experimental error up to +30 V surface potential (conclusion); yield values in Fig. 6 not transcribed"
  },
  {
   "id": "S17",
   "citation": "Tejeda, Knoll (initials not retrieved), 'An oxygen-fuelled Hall Effect Thruster: Channel length, ceramic walls and anode material experimental analyses', Acta Astronautica 203, 268- (2023) (ADS bibcode 2023AcAau.203..268T)",
   "doi": "10.1016/j.actaastro.2022.11.055",
   "access": "Full text NOT accessed (sciencedirect.com HTTP 403; ADS HTTP 405). Existence and scope known only from web-search result summaries (verify).",
   "retrieved": "2026-09-26",
   "evidence_level": 3,
   "used_for": "existence only: an O2-fuelled Hall thruster tested with different ceramic walls and anode materials at Imperial College (keywords include oxidation, ceramic walls). Whether it reports wall erosion/mass loss is TBD."
  },
  {
   "id": "S18",
   "citation": "V. Kim, V. Kozlov, A. Semenov, I. Shkarban, 'Investigation of the Boron Nitride Based Ceramics Sputtering Yield Under It's Bombardment by Xe and Kr Ions', 27th International Electric Propulsion Conference, Pasadena, CA, 2001, IEPC-2001-073 (as cited by S01 ref. 48; S02 ref. 46 gives IEPC-2007-133, which is S06's number - citation conflict, verify)",
   "access": "NOT accessed (electricrocket.org/IEPC/IEPC-2001-073.pdf returned HTTP 404).",
   "evidence_level": 3,
   "used_for": "existence only: Xe and Kr on BN-based ceramics. Values TBD."
  },
  {
   "id": "S19",
   "citation": "X. Duan et al., 'Ion sputtering erosion mechanisms of h-BN composite ceramics with textured microstructures', Journal of Alloys and Compounds 613, 1-7 (2014) (as cited by S11 ref. 17)",
   "access": "NOT accessed.",
   "evidence_level": 3,
   "used_for": "existence only: candidate textured h-BN composite wall ceramics (Xe). Values TBD."
  },
  {
   "id": "S20",
   "citation": "T. Tondu, V. Viel-Inguimbert, J.-F. Roussel, S. D'Escrivan, 'Hall Effect Thrusters ceramics sputtering yield determination by Monte Carlo simulations', AIAA-2008-5090 (as cited by S04 ref. 12)",
   "access": "NOT accessed.",
   "evidence_level": 4,
   "used_for": "existence only: CSiPI Monte Carlo yields for HET ceramics (Xe). Values TBD."
  },
  {
   "id": "S21",
   "citation": "Y. Yamamura, H. Tawara, 'Energy Dependence of Ion-Induced Sputtering Yields from Monatomic Solids at Normal Incidence', At. Data Nucl. Data Tables 62, 149-253 (1996) (as cited by S02 ref. 5); W. Eckstein, 'Sputtering yields', in Sputtering by Particle Bombardment, Topics in Applied Physics 110, eds. R. Behrisch, W. Eckstein (Springer, 2007) (as cited by S11 ref. 34)",
   "access": "NOT accessed (closed).",
   "evidence_level": 4,
   "used_for": "candidate sources of elemental N/O-projectile fits (monatomic targets only; not applicable to compound ceramics without a TARGET_PROXY flag). To be checked by the owner."
  },
  {
   "id": "S22",
   "citation": "Repository-internal: hallthruster_bridge/hall_map_schema_v1.json (fields wall_ion_flux_m2s, wall_ion_energy_eV, wall_life_trustworthy, ion_wall_losses), hallthruster_bridge/bridge_lib.jl wall_ion_metrics, abep_sim/hall_map.py HallMap.__call__, abep_sim/materials.py, abep_sim/plasma_devices.py, abep_sim/life.py, governance.md items 1 and 5",
   "access": "read-only in this worktree",
   "evidence_level": 7,
   "used_for": "hard_statements and in_repo_audit"
  },
  {
   "id": "S23",
   "citation": "'Sputtering yield and nanopattern formation study of BNSiO2 (Borosil) at elevated temperature relevance to Hall Effect Thruster', Nuclear Instruments and Methods in Physics Research B (2022; ScienceDirect PII S0168583X22000015). Authors not retrieved; possibly the 'Parida et al.' temperature study cited by S15 (verify).",
   "url": "https://www.sciencedirect.com/science/article/abs/pii/S0168583X22000015",
   "access": "NOT accessed (sciencedirect.com HTTP 403 to automated fetch; OpenAlex rate-limited). Existence known from web-search results only.",
   "evidence_level": 3,
   "used_for": "existence only: Xe on BN-SiO2 (Borosil) sputter yield at elevated temperature. Values TBD."
  }
 ],
 "entries": [
  {
   "id": "Y-XE-BN-HBC-RUBIN2009",
   "projectile": "Xe+",
   "target": "BN",
   "target_detail": "h-BN, HBC grade (GE Advanced Materials): hot-pressed, diffusion-bonded, no binder, >99 % B+N (grade description from S02 Sec. 2.5)",
   "source": ["S01"],
   "source_locator": "IEPC-2009-042 Table 1 (pp. 11-12)",
   "evidence_level": 3,
   "evidence_class": "measured",
   "method": "QCM differential yields of condensable products, total yield from the best-fit modified-Zhang profile; four-grid optics 60-350 eV, two-grid 250-500 eV; plasma-bridge neutralizer in the saturated regime",
   "energy_range_eV": {
    "min": 60,
    "max": 500
   },
   "incidence_angles_deg": [0, 15, 30, 45],
   "surface_temperature": "not cooled; ~80 C steady state (S02 p. 62)",
   "units": "mm3/C",
   "data": {
    "columns": ["E_eV", "beta_deg", "Y_QCM_condensable_mm3_per_C", "Y_BN_full_mm3_per_C", "Estar_eV"],
    "rows": [
     [60, 0, 0.0063, 0.0145, 8],
     [100, 0, 0.0136, 0.0312, 18],
     [100, 15, 0.0142, 0.0327, 13],
     [100, 30, 0.0145, 0.0333, 18],
     [100, 45, 0.0181, 0.0417, 21],
     [150, 0, 0.017, 0.039, 13],
     [200, 0, 0.0268, 0.0614, 40],
     [250, 0, 0.0291, 0.0669, 63],
     [250, 15, 0.0234, 0.0539, 65],
     [250, 30, 0.0287, 0.066, 96],
     [250, 45, 0.0258, 0.0594, 86],
     [300, 0, 0.0367, 0.0842, 67],
     [350, 0, 0.0316, 0.0726, 84],
     [350, 15, 0.02, 0.0459, 97],
     [350, 30, 0.0243, 0.0559, 148],
     [350, 45, 0.0308, 0.0707, 163],
     [500, 0, 0.0423, 0.0973, 123],
     [500, 15, 0.0473, 0.109, 150],
     [500, 30, 0.0485, 0.112, 207],
     [500, 45, 0.0545, 0.125, 231]
    ]
   },
   "threshold_eV": {
    "value": null,
    "note": "not measured; fits give 24 +/- 6 eV (Bohdansky) and 57 eV (Zhang) - see Y-XE-BN-FIT-RUBIN2009. Lowest detected sputtering 40 eV, not reported due to significant uncertainty (S01 p. 14)."
   },
   "uncertainty": "~30 % on total and differential yields, from repeatability (S01 Sec. IV.A). Additional systematic: neutralization state (~2x, S02), background-gas scattering <= 10 % (S01 Sec. II). Inter-laboratory spread vs S04 at equal energy 4.6-11.8x (our arithmetic).",
   "applicability_domain": "Xe+ beam, 60-500 eV, 0-45 deg, HBC grade, ~80 C, flat polished coupon, post-presputter steady state",
   "validation_status": "method validated on Mo against Doerner 2003 (S01 Fig. 6); not reproduced by an independent lab (S04 BN values are 4.6-11.8x lower)",
   "transformation_chain": "QCM frequency -> condensable differential yield -> MZ-fit integral Y_QCM -> x (M_B+M_N)/M_B -> Y_BN (both done by the source) -> transcribed here exactly",
   "values_status": "transcribed",
   "extrapolation_flags_for_ABEP": ["PROJECTILE_PROXY for any N/O use"]
  },
  {
   "id": "Y-XE-BN-HBR-RUBIN2009",
   "projectile": "Xe+",
   "target": "BN",
   "target_detail": "h-BN, HBR grade (GE): contains calcium-borate binder (S02 Sec. 2.5)",
   "source": ["S01"],
   "source_locator": "IEPC-2009-042 Table 2 (p. 12)",
   "evidence_level": 3,
   "evidence_class": "measured",
   "method": "as Y-XE-BN-HBC-RUBIN2009",
   "energy_range_eV": {
    "min": 60,
    "max": 500
   },
   "incidence_angles_deg": [0, 15, 30, 45],
   "surface_temperature": "~80 C (S02)",
   "units": "mm3/C",
   "data": {
    "columns": ["E_eV", "beta_deg", "Y_QCM_condensable_mm3_per_C", "Y_BN_full_mm3_per_C", "Estar_eV"],
    "rows": [
     [60, 0, 0.0064, 0.015, 2],
     [100, 0, 0.0158, 0.036, 6],
     [100, 15, 0.0185, 0.0425, 27],
     [100, 30, 0.0218, 0.0502, 38],
     [100, 45, 0.0233, 0.0535, 27],
     [200, 0, 0.025, 0.058, 53],
     [250, 0, 0.034, 0.079, 46],
     [250, 15, 0.0276, 0.0634, 58],
     [250, 30, 0.0566, 0.13, 69],
     [250, 45, 0.0497, 0.114, 97],
     [350, 0, 0.0365, 0.0838, 94],
     [350, 15, 0.0328, 0.0753, 134],
     [350, 30, 0.0514, 0.118, 135],
     [350, 45, 0.0644, 0.148, 182],
     [500, 0, 0.0388, 0.089, 191],
     [500, 15, 0.0669, 0.154, 213],
     [500, 30, 0.0657, 0.151, 250],
     [500, 45, 0.101, 0.233, 261]
    ]
   },
   "threshold_eV": {
    "value": null,
    "note": "not measured; Bohdansky fit Eth^E 29 eV (S01 Table 4)"
   },
   "uncertainty": "~30 % (S01); systematic as HBC entry",
   "applicability_domain": "Xe+ beam, 60-500 eV, 0-45 deg, HBR grade",
   "validation_status": "single laboratory",
   "transformation_chain": "as HBC entry; transcribed exactly. Rounding note: the printed Y_QCM and Y_BN carry only 1-2 significant figures (our reading of the transcribed values), so recomputing Y_BN = Y_QCM (M_B+M_N)/M_B from the printed Y_QCM need not match the printed Y_BN exactly; e.g. 60 eV / 0 deg: 0.0064 x 2.296 (M_B = 10.81, M_N = 14.007) = 0.01469 vs printed 0.015 (+2 %). Both printed values are kept; this is not a conversion error and is inside the stated uncertainty.",
   "values_status": "transcribed",
   "extrapolation_flags_for_ABEP": ["PROJECTILE_PROXY for any N/O use"]
  },
  {
   "id": "Y-XE-BN-HP-RUBIN2009",
   "projectile": "Xe+",
   "target": "BN",
   "target_detail": "h-BN, HP grade (Saint-Gobain): calcium-borate binder (S02 Sec. 2.5)",
   "source": ["S01"],
   "source_locator": "IEPC-2009-042 Table 3 (p. 12)",
   "evidence_level": 3,
   "evidence_class": "measured",
   "method": "as Y-XE-BN-HBC-RUBIN2009",
   "energy_range_eV": {
    "min": 60,
    "max": 250
   },
   "incidence_angles_deg": [0, 15, 30, 45],
   "surface_temperature": "~80 C (S02)",
   "units": "mm3/C",
   "data": {
    "columns": ["E_eV", "beta_deg", "Y_QCM_condensable_mm3_per_C", "Y_BN_full_mm3_per_C", "Estar_eV"],
    "rows": [
     [60, 0, 0.004, 0.01, 5],
     [100, 0, 0.015, 0.034, 25],
     [100, 15, 0.015, 0.034, 19],
     [100, 30, 0.018, 0.041, 10],
     [100, 45, 0.016, 0.037, 15],
     [200, 0, 0.035, 0.08, 61],
     [250, 0, 0.053, 0.122, 71]
    ]
   },
   "threshold_eV": {
    "value": null,
    "note": "Bohdansky fit Eth^E 35 eV (S01 Table 4)"
   },
